Repository: jiaowh/MBE-twin

# GaN/AlN MBE digital twin

A laptop-scale computer model of a 200 mm molecular beam epitaxy (MBE) machine. Its purpose is to find design and operating changes that make grown layers more uniform across the wafer, before those changes are tried on the real machine.

This page explains the project in plain language. The technical details (code, solvers, commands, status by subsystem) are in the [developer guide](docs/DEVELOPER.md). The command behind every quoted number is in [docs/REPRODUCE.md](docs/REPRODUCE.md).

**Contents**
1. [The machine and the problem](#1-the-machine-and-the-problem)
2. [What the twin is](#2-what-the-twin-is)
3. [The gallium beam](#3-the-gallium-beam)
4. [Gallium on the 200 mm wafer](#4-gallium-on-the-200-mm-wafer)
5. [Nitrogen](#5-nitrogen)
6. [How the layer grows](#6-how-the-layer-grows)
7. [Wafer temperature](#7-wafer-temperature)
8. [Choosing a layout](#8-choosing-a-layout)
9. [How results are made trustworthy](#9-how-results-are-made-trustworthy)
10. [Where things stand](#10-where-things-stand)
11. [Glossary](#11-glossary)

## 1. The machine and the problem

**What MBE does.** MBE grows extremely thin crystal layers atom by atom. Here the layers are gallium nitride (GaN) and aluminium nitride (AlN), the materials in LEDs and fast power transistors.

**How it works.**
- A sealed chamber is pumped down to a near-perfect vacuum.
- Small ovens called **effusion cells** heat liquid gallium or aluminium until it evaporates.
- The vapour flies in straight lines across the chamber, like light from a lamp, and lands on a hot silicon wafer.
- There it meets nitrogen from a **plasma source** and forms the crystal.
- The wafer spins so that every point on it sees the sources from all sides.
*Schematic of the representative chamber, not to scale. The gallium cell sits 350 mm from the wafer centre, tilted 46° from the wafer's axis.*

**The problem: nonuniformity.** The sources sit off to the side, so the edge of a 200 mm wafer doesn't receive exactly the same supply as the centre, and the heater doesn't warm it perfectly evenly. The grown layer ends up slightly thicker in some places than others, and its properties vary too. We measure this with **range/mean**: the difference between the thickest and thinnest points, divided by the average. For example, 2 % means the thickest spot is 2 % thicker than the thinnest, relative to the average.

**The goal.** Reduce nonuniformity across the 200 mm wafer while keeping the required growth rate and material quality. Success will first be judged on thickness uniformity against an agreed baseline, and will count only once it is measured on the real machine. The [project outcome criteria](PHASE1_CHAMBER_PLAN.md#11-project-success-and-design-decisions) and [measurement protocol](docs/DATA_AND_VALIDATION_PLAN.md#demonstrating-wafer-uniformity-improvement) define how improvements will be assessed. The numerical targets will be set from baseline data.

## 2. What the twin is

A **digital twin** here is a set of physics simulations that together predict how evenly material arrives on, and grows on, the wafer. We can then change things on the laptop (where a source points, the heater design, oven temperatures) and see what improves the wafer. That is much cheaper than testing each change on the real machine.

```mermaid
flowchart LR
    A[Gallium & aluminium ovens<br/>how the vapour spreads] --> D[Supply map<br/>on the wafer]
    B[Nitrogen plasma source<br/>how the gas spreads] --> D

## 9. How results are made trustworthy

- **Statistical error bars.** Collision simulations are statistical, like an opinion poll, so every result carries an error estimate from splitting the run into independent pieces. Important cases are rerun with another random seed, smaller time steps and finer grids.
- **A checked unevenness formula.** Turning a noisy simulated spray into one range/mean number needs a smoothing formula. Ours was tested against exact answers: it is off by at most 0.2 points, and its random scatter is 0.3–0.5 points.
- **Every result can be rerun.** Each run gets its own folder and records its full settings before it starts. Saved results carry a fingerprint of the exact code that produced them, and batch files spell out every setting. A generated table next to the saved results shows which version of the code made each one, what has changed since, and whether that change could alter its numbers.
- **Automatic tests.** About 200 automatic tests check the code; all pass. Every number is traced to a published source, and unknown or unexplained results are labelled rather than hidden.
- **The laptop stays safe.** Simulation output is read one snapshot at a time. A new job starts only when enough memory is free, both in Windows and in the Linux environment where the collision simulator runs. When the laptop is shared with other work, jobs also wait for a free processor core, and an overnight queue stops starting new jobs at a set hour.

File: data/parameters/gan_growth.json
{
  "description": "Kinetic parameters for the first GaN growth-regime model (src/mbe_twin/growth.py): Ga-polar (0001) GaN, plasma-assisted MBE. Literature values with their sources and conditions; none is fitted to this machine. Temperatures in the sources are each lab's substrate-temperature readings, not the proposed machine's wafer temperature (ref/notes/GROWTH_EVIDENCE.md, correction 5).",
  "surface": "Ga-polar (0001) GaN",
  "units": {
    "flux": "nm/min of GaN growth equivalent",
    "ml_per_s_per_nm_per_min": 0.064,
    "ml_definition": "one GaN(0001) monolayer (surface site density 1.14e15 cm^-2; c/2 = 0.259 nm)",
    "ml_source": "R20 (Koblmuller 2007) experimental section; G02 (Fernandez-Garrido 2008) p. 2"
  },
  "decomposition": {
    "prefactor": 1.6e15,
    "prefactor_uncertainty": 0.1e15,
    "energy_ev": 3.1,
    "energy_uncertainty_ev": 0.1,
    "unit": "nm/min",
    "status": "fitted to external literature",
    "source": "G02, Eq. (3) and Fig. 3: GaN decomposition in vacuum from QMS and RHEED",
    "validity": "720-805 C substrate reading; literature activation energies 3.1-3.6 eV (G02 refs 7, 8, 10, 11)",
    "under_ga_rich_growth": "equal to the vacuum rate (G02 Figs. 4-5, slightly Ga-rich)",
    "under_n_rich_growth": "reduced by active-N excess, no law given (G02 Fig. 4); bracketed between 0 and the vacuum rate"
  },
  "droplet_onset": {
    "description": "Critical Ga flux F_crit = prefactor * exp(-energy / kT) in ML/s at the onset of Ga droplet accumulation. The sources disagree by up to two orders of magnitude in prefactor and 2.3 eV in energy; they are kept as scenarios, not averaged.",
    "scenarios": {
      "G01_adsorption": {
        "prefactor": 2e25, "energy_ev": 5.1, "energy_uncertainty_ev": 0.05, "unit": "ML/s",
        "kind": "Ga flux without N (adsorption phase diagram, 2->3 transition)",
        "source": "G01 (Adelmann 2003), Table I, 'This work' 2->3"
      },
      "Heying_growth": {
        "prefactor": 1e24, "energy_ev": 4.8, "unit": "ML/s",
        "kind": "excess Ga flux during growth at N flux 0.28 ML/s",
        "source": "G01 Table I, Ref. 17 2->3 (as tabulated by G01)"
      },
      "Ref14_growth": {
        "prefactor": 1e14, "energy_ev": 2.8, "unit": "ML/s",
        "kind": "excess Ga flux during growth at N flux 1.1 ML/s",
        "source": "G01 Table I, Ref. 14 2->3 (as tabulated by G01)"
      }
    },
    "cross_check": "R20: at 700 C and N flux 4.8 nm/min the desorbing Ga equals the excess (Phi_Ga - Phi_N) up to an excess of about 5 nm/min, the droplet onset (R20 Fig. 1 discussion)"
  },
  "adlayer": {
    "bilayer_ml": 2.5,
    "bilayer_uncertainty_ml": 0.2,
    "source": "G01 abstract and Sec. III (region 2: 2.5 +/- 0.2 ML laterally contracted Ga bilayer)",
    "steady_state_time_s": [10, 20],
    "steady_state_time_source": "R20: steady-state growth and desorption within the first 10-20 s of a growth pulse"
  },
  "growth_modes": {
    "note": "R20's growth-mode map (3D / layer-by-layer / step-flow versus Ga flux and temperature) holds for N flux 4.8 nm/min on one template; boundary fluxes at 750 / 780 C are about 3 / 2 nm/min (3D -> layer-by-layer) and 7.5 / 11 nm/min (-> step-flow). Recorded for regime checks, not used as model parameters.",
    "source": "R20, Results (Figs. 2-3)"
  }
}

File: data/parameters/nitrogen_output_evidence.json
{
  "schema_version": "nitrogen-output-evidence-0.1",
  "revision_date": "2026-10-01",
  "purpose": "Published N-limited growth rates with the N2 flow, RF power and aperture plate that produced them. scripts/nitrogen_output_evidence.py back-calculates, with the repository's plate model and a bracketed geometry, the fraction eta of the feed's N atoms that left the plate as growth-active N. These are inferences under stated geometric assumptions, not measurements of eta.",
  "conventions": {
    "flow": "sccm of N2 (273.15 K, 101325 Pa); 1 sccm = 8.956e17 N atoms/s",
    "rate": "N-limited (metal-rich) growth rate at the substrate centre, um/h, as published",
    "material_N_density_cm3": {"GaN": 4.38e22, "InN": 3.24e22},
    "material_note": "Wurtzite, from a and c: GaN 3.189 / 5.185 A, InN 3.537 / 5.704 A (two formula units per cell). The growth model's GaN atom rate (gan_growth.json units) is scaled by N density for InN."
  },
  "systems": {
    "GT_Riber32": {"description": "Georgia Tech Riber 32 MBE, Veeco UNI-Bulb RF source, cryo-pumped (one CTI-8 and two CTI-10 during growth after the modification), growth pressure below 1e-4 Torr at more than 30 sccm",
                   "source": "R26 section II-III.A; R30 section II",
                   "throw_m": {"bracket": [0.15, 0.267], "status": "missing", "note": "Not published. Bracket: a compact research chamber to the 10.5 inch typical of a plasma source (H02)."},
                   "source_polar_deg": {"bracket": [20.0, 40.0], "status": "missing", "note": "Angle between the source axis and the substrate normal; not published."},
                   "substrate": "1 x 1 cm or 2 inch; rate taken as the centre value"},
    "MIB_HDRS": {"description": "University of Milan-Bicocca MBE, Hakuto HDRS RF source, substrate not rotating, rate at the pyrometer spot (about 5 mm)",
                 "source": "R12 sections 2-3",
                 "throw_m": {"bracket": [0.15, 0.267], "status": "missing"},
                 "source_polar_deg": {"bracket": [20.0, 40.0], "status": "missing"},
                 "substrate": "GaN/sapphire template; rate at the pyrometer spot"}
  },
  "plates": {
    "R13_original": {"holes": 712, "hole_diameter_m": 0.2032e-3, "thickness_m": {"bracket": [0.5e-3, 2.0e-3], "status": "missing"}, "source": "R13 aperture table (PDF p. 9)"},
    "R13_modified": {"holes": 4000, "hole_diameter_m": 0.2032e-3, "thickness_m": {"bracket": [0.5e-3, 2.0e-3], "status": "missing"}, "source": "R13 aperture table; R26 'custom 5.6x higher conductance aperture'"},
    "R30_UNI-Bulb": {"holes": 2000, "hole_diameter_m": 0.343e-3, "thickness_m": {"bracket": [0.5e-3, 2.0e-3], "status": "missing"}, "source": "R30 section II"},
    "HDRS_unknown": {"holes": null, "hole_diameter_m": null, "thickness_m": null, "status": "missing", "note": "Plate not published; bracketed with the L/r 0-5.8 range of the other plates"}
  },
  "points": [
    {"id": "R26-a", "system": "GT_Riber32", "plate": "R13_modified", "material": "GaN", "T_growth_C": 600, "flow_sccm": 15.0, "power_W": 500, "rate_um_h": 6.1,
     "locator": "R26 section III.B: flow 3-17 sccm at 350 W, then 350-500 W at 15 sccm, 'resulted in growth rates of 1.5 um/h to 6.1 um/h'",
     "assignment": "assumed: the 6.1 um/h end belongs to 15 sccm, 500 W (the end of the power series; Fig. 1 not digitized)"},
    {"id": "R26-b", "system": "GT_Riber32", "plate": "R13_modified", "material": "GaN", "T_growth_C": 600, "flow_sccm": 20.0, "power_W": 600, "rate_um_h": 8.2,
     "locator": "R26 section III.B: 'Under this same condition using 20 sccm nitrogen without argon, the growth rate dropped to 8.2 um/h'"},
    {"id": "R26-c", "system": "GT_Riber32", "plate": "R13_modified", "material": "GaN", "T_growth_C": 600, "flow_sccm": 34.0, "power_W": 500, "rate_um_h": 8.4,
     "locator": "R26 section III.B: 'pure nitrogen at 500 W RF power and increasing the flow to 34 sccm ... 8.4 um/h'"},
    {"id": "R13-old", "system": "GT_Riber32", "plate": "R13_original", "material": "GaN", "T_growth_C": null, "flow_sccm": 1.3, "power_W": null, "rate_um_h": 1.3,
     "locator": "R13 aperture table (PDF p. 9): 'Old Condition 712 holes, 1.3 sccm and ~1.3 um/hour'",
     "assignment": "approximate ('~'); pumping before the added cryo pumps"},
    {"id": "R30-a", "system": "GT_Riber32", "plate": "R30_UNI-Bulb", "material": "InN", "T_growth_C": null, "flow_sccm": 2.5, "power_W": 350, "rate_um_h": 2.01,
     "locator": "R30 section III: '350 W and 2.5 sccm nitrogen flow resulted in a growth rate of 2.01 um/hr'", "assignment": "metal-modulated epitaxy, metal-rich: N-limited"},
    {"id": "R30-b", "system": "GT_Riber32", "plate": "R30_UNI-Bulb", "material": "InN", "T_growth_C": null, "flow_sccm": 2.5, "power_W": 550, "rate_um_h": 2.54,
     "locator": "R30 section III: '550 W with 2.5 sccm ... increased the growth rate up to 2.54 um/hr'"},
    {"id": "R30-c", "system": "GT_Riber32", "plate": "R30_UNI-Bulb", "material": "InN", "T_growth_C": null, "flow_sccm": 7.5, "power_W": 350, "rate_um_h": 4.58,
     "locator": "R30 section III: 'nitrogen flow as high as 7.5 sccm, the resulting growth rate was 4.58 um/hr'"},
    {"id": "R12-a", "system": "MIB_HDRS", "plate": "HDRS_unknown", "material": "GaN", "T_growth_C": 600, "flow_sccm": 3.0, "power_W": 300, "rate_um_h": 0.7152,
     "locator": "R12 section 3, Fig. 4: 3 sccm, 300 W, 'GaN growth rate of 11.92 +/- 0.01 nm/min' (N-limited, Ga-rich, no Ga desorption at 600 C)"}
  ],
  "direct_source_measurements": [
    {"id": "R18", "statement": "SVTA RF4.5 source, single exit aperture: dissociation fraction up to 0.4 (about 0.1 Torr source pressure) and total atomic flux up to 0.85e18 atoms/s (about 0.3 Torr)", "review_level": "abstract_only", "url": "https://doi.org/10.1016/S0022-0248(98)01361-X",
     "use": "An absolute output scale for a production source of that era: 0.85e18 atoms/s is a fifth of what layout B needs for 1 um/h on 200 mm (4.7e18)"},
    {"id": "Vacuum-2024", "statement": "RF nitrogen atom source: 18 % dissociation at 400 W; up to 0.7 at very low N2 flow, falling as the flow rises", "review_level": "abstract_only (search excerpt)", "url": "https://www.sciencedirect.com/science/article/abs/pii/S0042207X24008662",
     "use": "Dissociation is high only at low flow, where the absolute output is small"}
  ]
}
